Repository: HSKayman/Machine-Learning-Based-Static-Performance-Prediction-of-Bonded-Structural-Patch-Repairs

# Bonded Patch Repair — ML Failure-Load Prediction

Machine-learning pipeline for predicting static failure loads of patched and unpatched metallic specimens using experimental, FE, and GMM-augmented training data.

## Run

```bash
python orchestrator.py
```

Pipeline: `preprocess.py` → `synthetic.py` → `train.py` → `evaluate.py` → `visualize.py`

Options:
```bash
python orchestrator.py --dataset patched      # one dataset only
python orchestrator.py --skip-training        # replot from existing outputs
python orchestrator.py --no-synthetic         # skip GMM augmentation
```

## Data

- `data/patched.xlsx`, `data/unpatched.xlsx` — raw inputs
- `config.yaml` — splits, GMM settings, model grids

## Outputs

Results and PDF figures are written to `outputs/` and copied to `Figures/` for the paper.

Key files: `*_model_comparison.xlsx`, `*_test_predictions.csv`, `*_all_results.xlsx`, `*_feature_importance.csv`

## Paper

File: outputs/patched_augmented.csv
Material,Material Thickness (mm),Patch,Patch Thickness (mm),Test Temperature (F),Failure Load (kN),Source
A36 Steel,3.25,Glass-Fiber,1.0,70.0,34.0,experimental
A36 Steel,3.25,Glass-Fiber,1.0,70.0,34.1,experimental
A36 Steel,3.25,Glass-Fiber,1.0,70.0,34.3,experimental
A36 Steel,3.25,Glass-Fiber,1.0,145.0,28.3,experimental
A36 Steel,3.25,Glass-Fiber,1.0,145.0,27.8,experimental
A36 Steel,3.25,Glass-Fiber,1.0,145.0,27.7,experimental
A36 Steel,3.25,Glass-Fiber,1.0,-60.0,31.3,experimental
A36 Steel,3.25,Glass-Fiber,1.0,-60.0,31.9,experimental
A36 Steel,3.25,Glass-Fiber,1.0,-60.0,32.1,experimental
A36 Steel,3.25,Carbon-Fiber,0.89,70.0,32.9,experimental
A36 Steel,3.25,Carbon-Fiber,0.89,70.0,33.5,experimental
A36 Steel,3.25,Carbon-Fiber,0.89,70.0,33.9,experimental
A36 Steel,3.25,Carbon-Fiber,0.89,145.0,28.5,experimental
A36 Steel,3.25,Carbon-Fiber,0.89,145.0,26.6,experimental
A36 Steel,3.25,Carbon-Fiber,0.89,145.0,27.4,experimental
A36 Steel,3.25,Carbon-Fiber,0.89,-60.0,31.9,experimental
A36 Steel,3.25,Carbon-Fiber,0.89,-60.0,31.7,experimental
A36 Steel,3.25,Carbon-Fiber,0.89,-60.0,31.8,experimental
Al 6061,3.15,Glass-Fiber,1.0,70.0,22.8,experimental
Al 6061,3.15,Glass-Fiber,1.0,70.0,22.7,experimental
Al 6061,3.15,Glass-Fiber,1.0,70.0,22.5,experimental
Al 6061,3.15,Glass-Fiber,1.0,145.0,19.9,experimental
Al 6061,3.15,Glass-Fiber,1.0,145.0,19.8,experimental
Al 6061,3.15,Glass-Fiber,1.0,145.0,19.6,experimental
Al 6061,3.15,Glass-Fiber,1.0,-60.0,21.3,experimental
Al 6061,3.15,Glass-Fiber,1.0,-60.0,21.2,experimental
Al 6061,3.15,Glass-Fiber,1.0,-60.0,20.3,experimental
Al 6061,3.15,Carbon-Fiber,0.89,70.0,23.2,experimental
Al 6061,3.15,Carbon-Fiber,0.89,70.0,23.1,experimental
Al 6061,3.15,Carbon-Fiber,0.89,70.0,22.3,experimental
Al 6061,3.15,Carbon-Fiber,0.89,145.0,19.6,experimental
Al 6061,3.15,Carbon-Fiber,0.89,145.0,19.8,experimental
Al 6061,3.15,Carbon-Fiber,0.89,145.0,19.7,experimental
Al 6061,3.15,Carbon-Fiber,0.89,-60.0,21.3,experimental
Al 6061,3.15,Carbon-Fiber,0.89,-60.0,22.6,experimental
Al 6061,3.15,Carbon-Fiber,0.89,-60.0,22.7,experimental
Al 6061,4.65,Glass-Fiber,1.0,70.0,32.6,experimental
Al 6061,4.65,Glass-Fiber,1.0,70.0,32.3,experimental
Al 6061,4.65,Glass-Fiber,1.0,70.0,32.2,experimental
Al 6061,4.65,Glass-Fiber,1.0,145.0,27.6,experimental
Al 6061,4.65,Glass-Fiber,1.0,145.0,26.6,experimental
Al 6061,4.65,Glass-Fiber,1.0,145.0,27.3,experimental
Al 6061,4.65,Glass-Fiber,1.0,-60.0,29.5,experimental
Al 6061,4.65,Glass-Fiber,1.0,-60.0,31.3,experimental
Al 6061,4.65,Glass-Fiber,1.0,-60.0,31.1,experimental
Al 6061,4.65,Carbon-Fiber,0.89,70.0,32.8,experimental
Al 6061,4.65,Carbon-Fiber,0.89,70.0,32.1,experimental
Al 6061,4.65,Carbon-Fiber,0.89,70.0,32.2,experimental
Al 6061,4.65,Carbon-Fiber,0.89,145.0,27.1,experimental
Al 6061,4.65,Carbon-Fiber,0.89,145.0,26.5,experimental
Al 6061,4.65,Carbon-Fiber,0.89,145.0,27.0,experimental
Al 6061,4.65,Carbon-Fiber,0.89,-60.0,31.8,experimental
Al 6061,4.65,Carbon-Fiber,0.89,-60.0,31.7,experimental
Al 6061,4.65,Carbon-Fiber,0.89,-60.0,31.3,experimental
Al 6061,4.65,Glass-Fiber,1.64,70.0,33.1,experimental
Al 6061,4.65,Glass-Fiber,1.64,70.0,33.6,experimental
Al 6061,4.65,Glass-Fiber,1.64,70.0,32.8,experimental
Al 6061,4.65,Glass-Fiber,1.64,145.0,28.8,experimental
Al 6061,4.65,Glass-Fiber,1.64,145.0,28.2,experimental
Al 6061,4.65,Glass-Fiber,1.64,145.0,27.3,experimental
Al 6061,4.65,Glass-Fiber,1.64,-60.0,32.7,experimental
Al 6061,4.65,Glass-Fiber,1.64,-60.0,32.6,experimental
Al 6061,4.65,Glass-Fiber,1.64,-60.0,32.8,experimental
Al 6061,3.15,Glass-Fiber,1.0,70.0,20.95,FE Predictions
Al 6061,3.15,Glass-Fiber,1.0,145.0,18.42,FE Predictions
Al 6061,3.15,Glass-Fiber,1.0,-60.0,19.83,FE Predictions
Al 6061,3.15,Carbon-Fiber,0.89,70.0,22.15,FE Predictions
Al 6061,3.15,Carbon-Fiber,0.89,145.0,18.77,FE Predictions
Al 6061,3.15,Carbon-Fiber,0.89,-60.0,20.35,FE Predictions
A36 Steel,3.25,Glass-Fiber,1.0,70.0,31.5,FE Predictions
A36 Steel,3.25,Glass-Fiber,1.0,145.0,30.01,FE Predictions
A36 Steel,3.25,Glass-Fiber,1.0,-60.0,30.03,FE Predictions
A36 Steel,3.25,Carbon-Fiber,0.89,70.0,33.08,FE Predictions
A36 Steel,3.25,Carbon-Fiber,0.89,145.0,29.71,FE Predictions
A36 Steel,3.25,Carbon-Fiber,0.89,-60.0,30.6,FE Predictions
Al 6061,3.25,Carbon-Fiber,0.89,70.0,25.554054338183924,synthetic
Al 6061,3.25,Glass-Fiber,1.0,145.0,23.728454984123463,synthetic
Al 6061,4.65,Glass-Fiber,1.0,70.0,31.227436431711357,synthetic
Al 6061,3.15,Carbon-Fiber,0.89,70.0,18.42,synthetic
Al 6061,3.15,Glass-Fiber,1.0,-60.0,21.44112008106803,synthetic
Al 6061,3.15,Carbon-Fiber,0.89,70.0,18.42,synthetic
Al 6061,3.25,Carbon-Fiber,0.89,145.0,22.84001504039229,synthetic
Al 6061,4.65,Glass-Fiber,1.0,-60.0,28.96325650125581,synthetic
Al 6061,3.15,Carbon-Fiber,0.89,70.0,20.556365046958224,synthetic
Al 6061,4.65,Glass-Fiber,1.0,70.0,33.951709925390716,synthetic
Al 6061,3.25,Carbon-Fiber,0.89,70.0,25.9426546560924,synthetic
Al 6061,4.65,Glass-Fiber,1.0,70.0,30.62620060152065,synthetic
Al 6061,4.65,Glass-Fiber,1.0,70.0,27.974395066316898,synthetic
Al 6061,3.15,Glass-Fiber,1.0,70.0,23.072601767724144,synthetic
Al 6061,3.25,Carbon-Fiber,0.89,-60.0,23.520173553915924,synthetic
Al 6061,3.25,Glass-Fiber,1.0,70.0,24.762651408286583,synthetic
Al 6061,3.15,Glass-Fiber,1.0,145.0,18.42,synthetic
Al 6061,3.15,Glass-Fiber,1.0,70.0,21.368275085516363,synthetic
Al 6061,3.25,Carbon-Fiber,0.89,145.0,24.13799750196021,synthetic
Al 6061,3.15,Glass-Fiber,1.0,145.0,20.109636602511102,synthetic
Al 6061,3.15,Carbon-Fiber,0.89,70.0,18.42,synthetic
Al 6061,3.15,Carbon-Fiber,0.89,70.0,23.320237632907826,synthetic
Al 6061,3.15,Glass-Fiber,1.0,70.0,21.14803297057961,synthetic
Al 6061,3.25,Glass-Fiber,1.0,70.0,19.21371104845729,synthetic
Al 6061,4.65,Glass-Fiber,1.0,70.0,30.517969037777203,synthetic
Al 6061,3.15,Carbon-Fiber,0.89,70.0,27.399693085666613,synthetic
Al 6061,3.25,Carbon-Fiber,0.89,145.0,20.699093612905575,synthetic
Al 6061,4.65,Glass-Fiber,1.0,70.0,34.275127322422186,synthetic
Al 6061,3.25,Glass-Fiber,1.0,70.0,21.842518718664422,synthetic
Al 6061,3.15,Glass-Fiber,1.0,145.0,19.64621425678893,synthetic
Al 6061,3.25,Glass-Fiber,1.0,-60.0,27.29056309136767,synthetic
Al 6061,3.25,Glass-Fiber,1.0,-60.0,23.215810917583738,synthetic
Al 6061,3.25,Glass-Fiber,1.0,70.0,21.076667070132356,synthetic
Al 6061,4.65,Carbon-Fiber,0.89,-60.0,34.3,synthetic
Al 6061,4.65,Glass-Fiber,1.0,70.0,27.3600324732429,synthetic
Al 6061,3.25,Carbon-Fiber,0.89,70.0,21.574841712044545,synthetic
Al 6061,4.65,Carbon-Fiber,0.89,-60.0,29.087415738248595,synthetic
Al 6061,3.25,Carbon-Fiber,0.89,70.0,24.0774836497543,synthetic
Al 6061,3.15,Carbon-Fiber,0.89,-60.0,20.60194907131431,synthetic
Al 6061,3.25,Carbon-Fiber,0.89,70.0,26.763242474254152,synthetic
Al 6061,3.25,Carbon-Fiber,0.89,-60.0,24.741826456410312,synthetic
Al 6061,4.65,Carbon-Fiber,0.89,145.0,27.32457227229446,synthetic
Al 6061,4.65,Carbon-Fiber,0.89,70.0,27.805339381524547,synthetic
Al 6061,3.15,Carbon-Fiber,0.89,-60.0,19.279786731443526,synthetic
Al 6061,4.65,Glass-Fiber,1.0,-60.0,30.638440485092776,synthetic
Al 6061,3.25,Carbon-Fiber,0.89,70.0,24.705702000337418,synthetic
Al 6061,4.65,Carbon-Fiber,0.89,-60.0,33.2297905489411,synthetic
Al 6061,3.25,Glass-Fiber,1.0,145.0,22.582267212318737,synthetic
Al 6061,3.15,Glass-Fiber,1.0,145.0,22.34979736406436,synthetic
Al 6061,3.25,Carbon-Fiber,0.89,145.0,18.660547120751318,synthetic
Al 6061,3.25,Glass-Fiber,1.0,70.0,23.694486964368373,synthetic
Al 6061,4.65,Glass-Fiber,1.0,-60.0,29.18143858911245,synthetic
Al 6061,3.15,Carbon-Fiber,0.89,70.0,21.55312802299173,synthetic
Al 6061,4.65,Glass-Fiber,1.0,70.0,31.69424107684324,synthetic
Al 6061,3.25,Glass-Fiber,1.0,70.0,21.47128248876434,synthetic
Al 6061,4.65,Glass-Fiber,1.0,70.0,28.76181290465654,synthetic
Al 6061,4.65,Glass-Fiber,1.0,70.0,26.23880344638635,synthetic
Al 6061,3.25,Glass-Fiber,1.0,70.0,22.28665802289827,synthetic
Al 6061,4.65,Glass-Fiber,1.0,145.0,34.3,synthetic
Al 6061,4.65,Carbon-Fiber,0.89,70.0,26.034146889440233,synthetic
Al 6061,4.65,Glass-Fiber,1.0,-60.0,29.16507540524913,synthetic
Al 6061,4.65,Carbon-Fiber,0.89,145.0,25.680423246522757,synthetic
Al 6061,3.15,Glass-Fiber,1.0,145.0,18.953771124307607,synthetic
Al 6061,4.65,Carbon-Fiber,0.89,70.0,24.9132097409221,synthetic
Al 6061,3.25,Carbon-Fiber,0.89,145.0,22.227363701241682,synthetic
Al 6061,3.25,Glass-Fiber,1.0,70.0,20.396461543672153,synthetic
Al 6061,3.25,Glass-Fiber,1.0,145.0,22.863745494842824,synthetic
Al 6061,3.25,Carbon-Fiber,0.89,145.0,18.913357779302867,synthetic
Al 6061,3.25,Carbon-Fiber,0.89,-60.0,26.181006263636252,synthetic
Al 6061,3.25,Carbon-Fiber,0.89,70.0,29.51441283868347,synthetic
Al 6061,4.65,Glass-Fiber,1.0,145.0,24.244825555845747,synthetic
Al 6061,4.65,Glass-Fiber,1.0,-60.0,34.3,synthetic
Al 6061,3.15,Carbon-Fiber,0.89,70.0,18.42,synthetic
Al 6061,4.65,Glass-Fiber,1.0,70.0,27.510673427254385,synthetic
Al 6061,3.25,Glass-Fiber,1.0,-60.0,21.62822858421726,synthetic
Al 6061,4.65,Glass-Fiber,1.0,145.0,29.69853178276773,synthetic
Al 6061,4.65,Carbon-Fiber,0.89,70.0,30.423495593600038,synthetic
Al 6061,3.25,Carbon-Fiber,0.89,-60.0,23.058566155185297,synthetic
Al 6061,3.15,Glass-Fiber,1.0,70.0,18.42,synthetic
Al 6061,4.65,Glass-Fiber,1.0,70.0,29.11967632796444,synthetic
Al 6061,3.15,Glass-Fiber,1.0,70.0,19.863778141852062,synthetic
Al 6061,4.65,Carbon-Fiber,0.89,70.0,30.318325766048577,synthetic
Al 6061,4.65,Glass-Fiber,1.0,70.0,27.209418996131024,synthetic
Al 6061,4.65,Carbon-Fiber,0.89,70.0,34.3,synthetic
Al 6061,3.25,Carbon-Fiber,0.89,-60.0,20.635754928215157,synthetic
Al 6061,3.25,Glass-Fiber,1.0,-60.0,26.51502280970094,synthetic
Al 6061,4.65,Carbon-Fiber,0.89,70.0,26.49382223023832,synthetic
Al 6061,4.65,Glass-Fiber,1.0,145.0,29.78173386030284,synthetic
Al 6061,3.25,Carbon-Fiber,0.89,70.0,26.1152939883672,synthetic
Al 6061,3.25,Glass-Fiber,1.0,70.0,22.900683628459845,synthetic
Al 6061,3.25,Carbon-Fiber,0.89,70.0,22.73559845012751,synthetic
Al 6061,3.25,Carbon-Fiber,0.89,70.0,26.096387844817148,synthetic
Al 6061,3.25,Glass-Fiber,1.0,70.0,22.881906791353313,synthetic
Al 6061,4.65,Glass-Fiber,1.0,145.0,29.53344685248194,synthetic
Al 6061,3.15,Glass-Fiber,1.0,145.0,20.10612215775926,synthetic
Al 6061,3.15,Carbon-Fiber,0.89,145.0,18.83853948406609,synthetic
Al 6061,4.65,Glass-Fiber,1.0,70.0,32.72100547848395,synthetic
Al 6061,3.25,Carbon-Fiber,0.89,70.0,24.20902123171011,synthetic
Al 6061,3.25,Carbon-Fiber,0.89,70.0,23.891258585163797,synthetic
Al 6061,3.25,Carbon-Fiber,0.89,-60.0,24.539420763946687,synthetic
Al 6061,4.65,Carbon-Fiber,0.89,-60.0,26.84172727810866,synthetic
Al 6061,4.65,Carbon-Fiber,0.89,70.0,34.3,synthetic
Al 6061,4.65,Carbon-Fiber,0.89,70.0,32.790638917912645,synthetic
Al 6061,4.65,Glass-Fiber,1.0,145.0,25.118812195885987,synthetic
Al 6061,4.65,Carbon-Fiber,0.89,70.0,28.62264708171219,synthetic
Al 6061,3.15,Carbon-Fiber,0.89,145.0,18.42,synthetic
Al 6061,4.65,Carbon-Fiber,0.89,70.0,30.825142815285687,synthetic
Al 6061,3.25,Carbon-Fiber,0.89,145.0,20.229399591175287,synthetic
Al 6061,4.65,Glass-Fiber,1.0,145.0,27.14925936300796,synthetic
Al 6061,3.15,Carbon-Fiber,0.89,-60.0,19.668275122288318,synthetic
Al 6061,4.65,Carbon-Fiber,0.89,-60.0,28.836626782772893,synthetic
Al 6061,3.25,Carbon-Fiber,0.89,70.0,25.31330586783259,synthetic
Al 6061,3.15,Carbon-Fiber,0.89,70.0,19.605112176548303,synthetic
Al 6061,3.25,Glass-Fiber,1.0,70.0,24.78259689084516,synthetic
Al 6061,3.25,Glass-Fiber,1.0,-60.0,22.35416696568961,synthetic
Al 6061,3.15,Glass-Fiber,1.0,-60.0,22.24735255985302,synthetic
Al 6061,4.65,Carbon-Fiber,0.89,145.0,28.569934625579645,synthetic
Al 6061,3.25,Carbon-Fiber,0.89,-60.0,26.072501859854537,synthetic
Al 6061,3.25,Glass-Fiber,1.0,145.0,24.050415119410722,synthetic
Al 6061,3.25,Carbon-Fiber,0.89,-60.0,25.555170110812043,synthetic
Al 6061,3.15,Carbon-Fiber,0.89,70.0,18.42,synthetic
Al 6061,4.65,Glass-Fiber,1.0,70.0,29.828836719095545,synthetic
Al 6061,3.25,Glass-Fiber,1.0,70.0,21.99387366373579,synthetic
Al 6061,4.65,Glass-Fiber,1.0,70.0,33.503824453464574,synthetic
Al 6061,3.15,Glass-Fiber,1.0,-60.0,22.251476965879032,synthetic
Al 6061,3.25,Carbon-Fiber,0.89,-60.0,23.84524083318258,synthetic
Al 6061,4.65,Carbon-Fiber,0.89,70.0,27.392237627935295,synthetic
Al 6061,3.15,Carbon-Fiber,0.89,-60.0,18.42,synthetic
Al 6061,4.65,Glass-Fiber,1.0,-60.0,32.15884358274946,synthetic
Al 6061,3.15,Carbon-Fiber,0.89,-60.0,20.759586209466736,synthetic
Al 6061,4.65,Glass-Fiber,1.64,145.0,31.695875103212508,synthetic
A36 Steel,3.25,Glass-Fiber,1.0,145.0,30.121888291007085,synthetic
Al 6061,4.65,Glass-Fiber,1.64,145.0,28.206330851545864,synthetic
A36 Steel,3.25,Glass-Fiber,1.0,70.0,31.997080748805388,synthetic
Al 6061,4.65,Glass-Fiber,1.64,-60.0,31.947274590732626,synthetic
Al 6061,4.65,Glass-Fiber,1.64,70.0,31.184455665009956,synthetic
Al 6061,4.65,Glass-Fiber,1.64,70.0,31.30436927978006,synthetic
Al 6061,4.65,Glass-Fiber,1.64,70.0,33.243993646457085,synthetic
A36 Steel,3.25,Glass-Fiber,1.0,70.0,33.04278003595243,synthetic
Al 6061,4.65,Glass-Fiber,1.64,-60.0,34.3,synthetic
Al 6061,4.65,Glass-Fiber,1.64,145.0,30.039038046010088,synthetic
A36 Steel,3.25,Glass-Fiber,1.0,-60.0,34.3,synthetic
A36 Steel,3.25,Glass-Fiber,1.0,70.0,31.035112173559465,synthetic
A36 Steel,3.15,Glass-Fiber,1.0,145.0,26.85971530921115,synthetic
Al 6061,4.65,Glass-Fiber,1.64,70.0,26.33645222183298,synthetic
Al 6061,4.65,Glass-Fiber,1.64,70.0,33.229390957789086,synthetic
A36 Steel,3.25,Glass-Fiber,1.0,70.0,27.642683375169533,synthetic
Al 6061,4.65,Glass-Fiber,1.64,145.0,27.2864571718091,synthetic
A36 Steel,3.25,Glass-Fiber,1.0,145.0,28.223332805766628,synthetic
Al 6061,4.65,Glass-Fiber,1.64,-60.0,33.37556343649409,synthetic
A36 Steel,3.25,Glass-Fiber,1.0,70.0,27.630872967213694,synthetic
A36 Steel,3.25,Glass-Fiber,1.0,-60.0,31.70593686249267,synthetic
Al 6061,4.65,Glass-Fiber,1.64,70.0,31.51740683232477,synthetic
A36 Steel,3.25,Glass-Fiber,1.0,145.0,29.01763460066927,synthetic
Al 6061,4.65,Glass-Fiber,1.64,-60.0,32.882310105008,synthetic
A36 Steel,3.25,Glass-Fiber,1.0,145.0,30.521636666811816,synthetic
Al 6061,4.65,Glass-Fiber,1.64,145.0,32.63990547810289,synthetic
Al 6061,4.65,Glass-Fiber,1.64,145.0,30.253185466174934,synthetic
Al 6061,4.65,Glass-Fiber,1.64,-60.0,30.213501074203066,synthetic
Al 6061,4.65,Glass-Fiber,1.64,70.0,31.01360905323427,synthetic
A36 Steel,3.15,Glass-Fiber,0.89,-60.0,29.693162630020947,synthetic
A36 Steel,3.25,Glass-Fiber,1.0,70.0,32.71582224322875,synthetic
A36 Steel,3.25,Glass-Fiber,1.0,145.0,31.062593407272377,synthetic
A36 Steel,3.25,Glass-Fiber,1.0,-60.0,34.3,synthetic
A36 Steel,3.25,Glass-Fiber,1.0,70.0,30.950358508900965,synthetic
A36 Steel,3.25,Glass-Fiber,1.0,70.0,28.685842584546698,synthetic
Al 6061,4.65,Glass-Fiber,1.64,70.0,29.620791331433466,synthetic
Al 6061,4.65,Glass-Fiber,1.64,-60.0,34.3,synthetic
A36 Steel,3.15,Glass-Fiber,0.89,145.0,29.466384986830985,synthetic
A36 Steel,3.15,Glass-Fiber,0.89,70.0,31.239721932663162,synthetic
A36 Steel,3.25,Glass-Fiber,1.0,145.0,29.060790440359995,synthetic
Al 6061,4.65,Glass-Fiber,1.64,70.0,29.86277997573776,synthetic
Al 6061,4.65,Glass-Fiber,1.64,145.0,31.930716540813446,synthetic
Al 6061,4.65,Glass-Fiber,1.64,145.0,33.91570097999537,synthetic
Al 6061,4.65,Glass-Fiber,1.64,70.0,28.51319631355303,synthetic
A36 Steel,3.15,Glass-Fiber,0.89,-60.0,32.561234524803446,synthetic
A36 Steel,3.25,Glass-Fiber,1.0,-60.0,32.52793536795922,synthetic
A36 Steel,3.25,Glass-Fiber,1.0,145.0,28.06756282907848,synthetic
Al 6061,4.65,Glass-Fiber,1.64,-60.0,33.93473526641267,synthetic
Al 6061,4.65,Glass-Fiber,1.64,-60.0,33.485883700951376,synthetic
A36 Steel,3.25,Glass-Fiber,1.0,70.0,34.18925420982428,synthetic
Al 6061,4.65,Glass-Fiber,1.64,145.0,30.118795584157287,synthetic
A36 Steel,3.25,Glass-Fiber,1.0,145.0,28.908337784843326,synthetic
Al 6061,4.65,Glass-Fiber,1.64,70.0,30.226868710745066,synthetic
A36 Steel,3.25,Glass-Fiber,1.0,70.0,31.762528775269132,synthetic
A36 Steel,3.15,Glass-Fiber,0.89,145.0,25.764387745435094,synthetic
Al 6061,4.65,Glass-Fiber,1.64,-60.0,34.3,synthetic
A36 Steel,3.25,Glass-Fiber,1.0,70.0,30.775974741116336,synthetic
A36 Steel,3.15,Glass-Fiber,0.89,70.0,29.480254691155224,synthetic
A36 Steel,3.25,Carbon-Fiber,0.89,145.0,26.067001172602104,synthetic
A36 Steel,3.25,Carbon-Fiber,0.89,-60.0,30.539957117762217,synthetic
A36 Steel,3.25,Carbon-Fiber,0.89,70.0,33.38230194258824,synthetic
A36 Steel,3.25,Carbon-Fiber,0.89,-60.0,34.05305463316222,synthetic
A36 Steel,3.25,Carbon-Fiber,0.89,70.0,31.22025256261453,synthetic
A36 Steel,3.25,Carbon-Fiber,0.89,-60.0,33.47384169375973,synthetic
A36 Steel,3.25,Carbon-Fiber,0.89,70.0,30.07224104280453,synthetic
A36 Steel,3.25,Carbon-Fiber,0.89,70.0,31.656022904714145,synthetic
A36 Steel,3.25,Carbon-Fiber,0.89,145.0,29.493066875741405,synthetic
A36 Steel,3.25,Carbon-Fiber,0.89,145.0,34.3,synthetic
A36 Steel,3.25,Carbon-Fiber,0.89,70.0,32.38056671613205,synthetic
A36 Steel,3.25,Carbon-Fiber,0.89,70.0,28.03415518674824,synthetic
A36 Steel,3.25,Carbon-Fiber,0.89,70.0,24.64153681718222,synthetic
A36 Steel,3.25,Carbon-Fiber,0.89,-60.0,33.46516679495883,synthetic
A36 Steel,3.25,Carbon-Fiber,0.89,70.0,33.22501648426394,synthetic
A36 Steel,3.25,Carbon-Fiber,0.89,-60.0,34.3,synthetic
A36 Steel,3.25,Carbon-Fiber,0.89,70.0,28.838142416281013,synthetic
A36 Steel,3.25,Carbon-Fiber,0.89,70.0,31.980218895135028,synthetic
A36 Steel,3.25,Carbon-Fiber,0.89,145.0,29.292993183288704,synthetic
A36 Steel,3.25,Carbon-Fiber,0.89,70.0,31.345937225048925,synthetic
A36 Steel,3.25,Carbon-Fiber,0.89,-60.0,33.120048424827466,synthetic
A36 Steel,3.25,Carbon-Fiber,0.89,70.0,29.962716843491364,synthetic
A36 Steel,3.25,Carbon-Fiber,0.89,70.0,27.44039360239826,synthetic
A36 Steel,3.25,Carbon-Fiber,0.89,-60.0,29.69844336986927,synthetic
A36 Steel,3.25,Carbon-Fiber,0.89,-60.0,32.672190135547304,synthetic
A36 Steel,3.25,Carbon-Fiber,0.89,-60.0,32.74203403418542,synthetic
A36 Steel,3.25,Carbon-Fiber,0.89,70.0,28.711268077655127,synthetic
A36 Steel,3.25,Carbon-Fiber,0.89,-60.0,34.3,synthetic
A36 Steel,3.25,Carbon-Fiber,0.89,70.0,28.8456820012775,synthetic
A36 Steel,3.25,Carbon-Fiber,0.89,145.0,26.067840096778568,synthetic
A36 Steel,3.25,Carbon-Fiber,0.89,-60.0,30.611671258962858,synthetic
A36 Steel,3.25,Carbon-Fiber,0.89,-60.0,34.19728424599161,synthetic
A36 Steel,3.25,Carbon-Fiber,0.89,145.0,32.49017716158622,synthetic
A36 Steel,3.25,Carbon-Fiber,0.89,145.0,27.51025862326883,synthetic
A36 Steel,3.25,Carbon-Fiber,0.89,145.0,28.244932920992106,synthetic
A36 Steel,3.25,Carbon-Fiber,0.89,-60.0,32.360780313608075,synthetic

File: outputs/unpatched_augmented.csv
Material,Crack Length (mm),Test Temperature (F),Material Thickness (mm),Failure Load (kN),Source
A36 Steel,3.683,70.0,3.25,27.0,experimental
A36 Steel,3.683,70.0,3.25,27.9,experimental
A36 Steel,3.683,70.0,3.25,27.8,experimental
A36 Steel,3.683,145.0,3.25,27.3,experimental
A36 Steel,3.683,145.0,3.25,27.6,experimental
A36 Steel,3.683,145.0,3.25,27.8,experimental
A36 Steel,3.683,-60.0,3.25,26.4,experimental
A36 Steel,3.683,-60.0,3.25,26.9,experimental
A36 Steel,3.683,-60.0,3.25,27.3,experimental
Al 6061,3.683,70.0,3.15,17.1,experimental
Al 6061,3.683,70.0,3.15,17.3,experimental
Al 6061,3.683,70.0,3.15,17.0,experimental
Al 6061,3.683,145.0,3.15,16.8,experimental
Al 6061,3.683,145.0,3.15,16.5,experimental
Al 6061,3.683,145.0,3.15,16.3,experimental
Al 6061,3.683,-60.0,3.15,16.8,experimental
Al 6061,3.683,-60.0,3.15,16.5,experimental
Al 6061,3.683,-60.0,3.15,16.9,experimental
Al 6061,3.683,70.0,4.65,25.6,experimental
Al 6061,3.683,70.0,4.65,25.3,experimental
Al 6061,3.683,70.0,4.65,25.9,experimental
Al 6061,3.683,145.0,4.65,25.7,experimental
Al 6061,3.683,145.0,4.65,25.2,experimental
Al 6061,3.683,145.0,4.65,25.5,experimental
Al 6061,3.683,-60.0,4.65,25.0,experimental
Al 6061,3.683,-60.0,4.65,25.5,experimental
Al 6061,3.683,-60.0,4.65,25.2,experimental
Al 6061,3.048,70.0,2.0,12.1434885712678,calculated
Al 6061,4.948,70.0,2.0,8.94247089226837,calculated
Al 6061,7.62,70.0,2.0,6.10651639445209,calculated
Al 6061,3.048,70.0,3.15,19.1259944997467,calculated
Al 6061,4.948,70.0,3.15,14.0843916553227,calculated
Al 6061,7.62,70.0,3.15,9.61776332126204,calculated
Al 6061,3.048,145.0,2.0,11.717497855486,calculated
Al 6061,4.948,145.0,2.0,8.6287711219019,calculated
Al 6061,7.62,145.0,2.0,5.89230123918275,calculated
Al 6061,3.048,145.0,3.15,18.4550591223905,calculated
Al 6061,4.948,145.0,3.15,13.5903145169955,calculated
Al 6061,7.62,145.0,3.15,9.28037445171284,calculated
Al 6061,3.048,-60.0,2.0,11.9302429250598,calculated
Al 6061,4.948,-60.0,2.0,8.78543669464661,calculated
Al 6061,7.62,-60.0,2.0,5.99928295597414,calculated
Al 6061,3.048,-60.0,3.15,18.7901326069691,calculated
Al 6061,4.948,-60.0,3.15,13.8370627940684,calculated
Al 6061,7.62,-60.0,3.15,9.44887065565926,calculated
A36 Steel,3.048,70.0,2.0,20.018059605301,calculated
A36 Steel,4.948,70.0,2.0,14.7413088330851,calculated
A36 Steel,7.62,70.0,2.0,10.0663502458526,calculated
A36 Steel,3.048,70.0,3.25,32.5293468586142,calculated
A36 Steel,4.948,70.0,3.25,23.9546268537633,calculated
A36 Steel,7.62,70.0,3.25,16.3578191495105,calculated
A36 Steel,3.048,70.0,4.0,40.0361192106021,calculated
A36 Steel,4.948,70.0,4.0,29.4826176661703,calculated
A36 Steel,7.62,70.0,4.0,20.1327004917053,calculated
A36 Steel,3.048,145.0,2.0,20.0105509557867,calculated
A36 Steel,4.948,145.0,2.0,14.7357794599294,calculated
A36 Steel,7.62,145.0,2.0,10.0625744205541,calculated
A36 Steel,3.048,145.0,3.25,32.5171453031534,calculated
A36 Steel,4.948,145.0,3.25,23.9456416223853,calculated
A36 Steel,7.62,145.0,3.25,16.3516834334004,calculated
A36 Steel,3.048,145.0,4.0,40.0211019115734,calculated
A36 Steel,4.948,145.0,4.0,29.4715589198589,calculated
A36 Steel,7.62,145.0,4.0,20.1251488411082,calculated
A36 Steel,3.048,-60.0,2.0,19.5099743214956,calculated
A36 Steel,4.948,-60.0,2.0,14.367154582883,calculated
A36 Steel,7.62,-60.0,2.0,9.81085273398615,calculated
A36 Steel,3.048,-60.0,3.25,31.7037082724303,calculated
A36 Steel,4.948,-60.0,3.25,23.346626197185,calculated
A36 Steel,7.62,-60.0,3.25,15.9426356927275,calculated
A36 Steel,3.048,-60.0,4.0,39.0199486429912,calculated
A36 Steel,4.948,-60.0,4.0,28.7343091657661,calculated
A36 Steel,7.62,-60.0,4.0,19.6217054679723,calculated
Al 6061,3.683,145.0,4.65,25.63534812341756,synthetic
Al 6061,3.683,70.0,4.65,25.273840171981707,synthetic
Al 6061,3.683,70.0,4.65,25.301716275154533,synthetic
Al 6061,3.683,-60.0,4.65,25.241381362827592,synthetic
Al 6061,3.683,70.0,4.65,25.24684134367509,synthetic
Al 6061,3.683,70.0,4.65,25.553323803108427,synthetic
Al 6061,3.683,70.0,4.65,25.622187519986902,synthetic
Al 6061,3.683,145.0,4.65,25.371411467108146,synthetic
Al 6061,3.683,-60.0,4.65,25.51564593269968,synthetic
Al 6061,3.683,70.0,4.65,25.353968073462468,synthetic
Al 6061,3.683,145.0,4.65,25.53150852133085,synthetic
Al 6061,3.683,-60.0,4.65,24.831962512883376,synthetic
Al 6061,3.683,-60.0,4.65,25.336488796572816,synthetic
Al 6061,3.683,70.0,4.65,25.353843804411373,synthetic
Al 6061,3.683,-60.0,4.65,25.321796231039784,synthetic
Al 6061,3.683,-60.0,4.65,25.219668901229745,synthetic
Al 6061,3.683,70.0,4.65,25.342290859365118,synthetic
Al 6061,3.683,70.0,4.65,25.030398848205543,synthetic
Al 6061,3.683,70.0,4.65,25.50829507439013,synthetic
Al 6061,3.683,70.0,4.65,25.393394247155793,synthetic
Al 6061,3.683,145.0,4.65,25.858313421311493,synthetic
Al 6061,3.683,70.0,4.65,25.71215425313336,synthetic
Al 6061,3.683,-60.0,4.65,25.06450127060889,synthetic
Al 6061,3.683,70.0,4.65,25.2626158086484,synthetic
Al 6061,3.683,-60.0,4.65,25.89472631104227,synthetic
Al 6061,3.683,-60.0,4.65,25.077580762049827,synthetic
Al 6061,3.683,70.0,4.65,25.119204113530348,synthetic
A36 Steel,4.948,145.0,2.0,18.21478108086123,synthetic
A36 Steel,7.62,70.0,4.0,18.5288110868423,synthetic
A36 Steel,3.048,70.0,2.0,29.430862055247722,synthetic
A36 Steel,4.948,-60.0,3.15,16.252113498709488,synthetic
A36 Steel,4.948,-60.0,2.0,18.59220634993768,synthetic
A36 Steel,3.683,70.0,3.15,30.097382100658876,synthetic
A36 Steel,3.048,70.0,3.15,31.82983174879582,synthetic
A36 Steel,3.048,70.0,3.25,30.802577578731082,synthetic
A36 Steel,3.048,70.0,3.15,34.04652364168217,synthetic
A36 Steel,7.62,145.0,3.15,14.136348343405945,synthetic
A36 Steel,7.62,70.0,3.15,10.74529930855891,synthetic
A36 Steel,3.048,70.0,3.25,34.13696740803808,synthetic
A36 Steel,3.048,-60.0,4.0,34.841430599750296,synthetic
A36 Steel,7.62,145.0,3.25,23.200299469175153,synthetic
A36 Steel,3.683,145.0,3.15,26.276375892790238,synthetic
A36 Steel,7.62,-60.0,3.15,13.48847306675928,synthetic
A36 Steel,4.948,145.0,4.0,25.65103017558082,synthetic
A36 Steel,3.048,-60.0,4.0,35.611472453768144,synthetic
A36 Steel,4.948,-60.0,3.25,27.386910380567286,synthetic
A36 Steel,7.62,-60.0,2.0,11.914753167272222,synthetic
A36 Steel,4.948,70.0,3.25,28.25913990163353,synthetic
A36 Steel,4.948,70.0,2.0,19.06208853794063,synthetic
A36 Steel,4.948,-60.0,3.15,17.60235291679469,synthetic
A36 Steel,3.683,-60.0,2.0,16.068439140847552,synthetic
A36 Steel,4.948,-60.0,3.25,25.584432889982757,synthetic
A36 Steel,3.683,145.0,2.0,20.073097349470196,synthetic
A36 Steel,3.048,145.0,3.15,32.85137366755293,synthetic
A36 Steel,7.62,-60.0,2.0,8.798825855176919,synthetic
A36 Steel,4.948,70.0,2.0,20.548165879022815,synthetic
A36 Steel,7.62,-60.0,4.0,23.046915177045683,synthetic
A36 Steel,4.948,70.0,2.0,17.51615579604295,synthetic
A36 Steel,7.62,145.0,3.15,13.710184775869518,synthetic
A36 Steel,3.048,70.0,2.0,24.697108376228087,synthetic
A36 Steel,3.048,-60.0,3.25,34.16456582267764,synthetic
A36 Steel,3.683,145.0,3.15,19.745800747596988,synthetic
A36 Steel,3.683,-60.0,3.15,28.55116623235584,synthetic
A36 Steel,4.948,70.0,3.15,22.018705265001614,synthetic
A36 Steel,7.62,70.0,4.65,28.83187403415974,synthetic
A36 Steel,3.048,70.0,2.0,24.035568533756166,synthetic
A36 Steel,4.948,70.0,2.0,13.140134061385549,synthetic
A36 Steel,4.948,-60.0,3.15,26.902199729323684,synthetic
A36 Steel,3.683,70.0,4.0,33.14576402715548,synthetic
A36 Steel,7.62,70.0,4.0,24.39278085376464,synthetic
A36 Steel,4.948,145.0,3.25,27.530541281133573,synthetic
A36 Steel,4.948,-60.0,3.25,22.739778729495765,synthetic
A36 Steel,3.683,145.0,4.0,32.86923059269802,synthetic
A36 Steel,3.048,70.0,2.0,26.523030639789845,synthetic
A36 Steel,7.62,70.0,4.0,19.58161441102758,synthetic
A36 Steel,4.948,70.0,3.15,23.483060561642667,synthetic
A36 Steel,4.948,-60.0,3.25,17.928025004432083,synthetic
A36 Steel,4.948,145.0,2.0,17.151089585197134,synthetic
A36 Steel,4.948,70.0,2.0,12.06059726375514,synthetic
A36 Steel,4.948,70.0,4.0,23.474929912851017,synthetic
A36 Steel,3.683,-60.0,2.0,24.642343465097657,synthetic
A36 Steel,3.048,-60.0,4.0,40.0361192106021,synthetic
A36 Steel,4.948,145.0,4.65,38.45790769587205,synthetic
A36 Steel,4.948,70.0,3.25,21.288077566791436,synthetic
A36 Steel,7.62,70.0,4.0,21.793207942589287,synthetic
A36 Steel,4.948,70.0,4.0,26.361593997887717,synthetic
A36 Steel,3.048,-60.0,3.25,37.67550280519861,synthetic
A36 Steel,4.948,145.0,3.25,26.70297014967543,synthetic
A36 Steel,3.683,70.0,2.0,9.676867185048964,synthetic
A36 Steel,4.948,-60.0,2.0,18.3249739240644,synthetic
A36 Steel,7.62,145.0,2.0,10.141645647439892,synthetic
A36 Steel,4.948,70.0,3.25,24.401073204306115,synthetic
A36 Steel,4.948,-60.0,4.65,31.614033924822632,synthetic
A36 Steel,4.948,-60.0,3.25,20.956158798492,synthetic
A36 Steel,7.62,70.0,2.0,12.7808530209943,synthetic
A36 Steel,4.948,70.0,3.15,17.34570056114333,synthetic
A36 Steel,3.048,-60.0,3.15,26.504135757745647,synthetic
A36 Steel,4.948,145.0,2.0,13.727283517773682,synthetic
A36 Steel,3.048,70.0,4.0,34.09811218752337,synthetic
A36 Steel,3.683,-60.0,4.65,37.24289681391434,synthetic
A36 Steel,4.948,-60.0,4.0,24.474550420579856,synthetic
A36 Steel,3.683,70.0,2.0,20.329315836694253,synthetic
A36 Steel,4.948,145.0,4.0,29.571695713760427,synthetic
A36 Steel,3.048,-60.0,2.0,20.002560618517418,synthetic
A36 Steel,3.048,70.0,3.25,29.030941499043642,synthetic
A36 Steel,4.948,145.0,4.65,35.80242439342854,synthetic
A36 Steel,3.683,145.0,3.15,22.695898429695042,synthetic
A36 Steel,7.62,-60.0,3.15,17.05390886979749,synthetic
A36 Steel,7.62,70.0,3.25,20.423195892003783,synthetic
A36 Steel,3.048,145.0,3.25,39.61079896110998,synthetic
A36 Steel,4.948,70.0,2.0,14.178727210419321,synthetic
A36 Steel,3.683,145.0,4.0,30.968575274673192,synthetic
A36 Steel,4.948,70.0,3.25,23.646414316791073,synthetic
A36 Steel,4.948,145.0,3.25,28.2151940365928,synthetic
A36 Steel,3.048,70.0,2.0,22.499982092225803,synthetic
A36 Steel,7.62,-60.0,3.25,11.98083487376969,synthetic
A36 Steel,3.048,145.0,3.15,26.209086183179423,synthetic
A36 Steel,3.683,70.0,3.25,33.16347438143322,synthetic
A36 Steel,7.62,70.0,4.0,21.111849013593094,synthetic
A36 Steel,3.048,-60.0,4.0,40.0361192106021,synthetic
A36 Steel,7.62,-60.0,3.15,17.08509876343756,synthetic
A36 Steel,7.62,70.0,4.0,23.83432069961591,synthetic
A36 Steel,3.048,145.0,3.25,32.046145274107914,synthetic
A36 Steel,3.683,70.0,3.15,22.476319187036257,synthetic
A36 Steel,7.62,-60.0,3.15,11.523332994499318,synthetic
A36 Steel,3.048,70.0,4.65,40.0361192106021,synthetic
A36 Steel,7.62,-60.0,4.0,19.021907557095567,synthetic
A36 Steel,3.048,70.0,3.15,31.568216357149645,synthetic
Al 6061,3.048,-60.0,2.0,12.68018924313566,synthetic
Al 6061,4.948,70.0,3.25,13.1691924215055,synthetic
Al 6061,3.048,70.0,2.0,17.79532909573706,synthetic
Al 6061,4.948,145.0,2.0,11.18357040371616,synthetic
Al 6061,3.048,-60.0,3.25,19.580228679124673,synthetic
Al 6061,3.683,145.0,3.25,16.731881696665972,synthetic
Al 6061,3.048,-60.0,3.15,15.760896383249792,synthetic
Al 6061,3.048,145.0,3.15,19.461676245466077,synthetic
Al 6061,7.62,145.0,3.15,6.895775483550178,synthetic
Al 6061,3.683,70.0,3.15,15.749082570166733,synthetic
Al 6061,4.948,145.0,3.25,16.422481727547492,synthetic
Al 6061,4.948,145.0,4.0,20.01006245129911,synthetic
Al 6061,4.948,-60.0,3.15,16.045297991062668,synthetic
Al 6061,3.048,145.0,4.0,20.83124902138825,synthetic
Al 6061,3.683,145.0,2.0,5.89230123918275,synthetic
Al 6061,4.948,145.0,2.0,5.89230123918275,synthetic
Al 6061,7.62,70.0,3.15,10.622366229437528,synthetic
Al 6061,4.948,-60.0,2.0,8.634002155887826,synthetic
Al 6061,3.683,70.0,3.15,16.763120738502238,synthetic
Al 6061,4.948,145.0,3.15,10.137140259497984,synthetic
Al 6061,7.62,70.0,2.0,7.6453753677351575,synthetic
Al 6061,7.62,145.0,2.0,9.016976078588064,synthetic
Al 6061,3.683,70.0,2.0,12.431792527291115,synthetic
Al 6061,4.948,70.0,3.15,10.546613177241246,synthetic
Al 6061,3.048,70.0,3.15,17.880413758743625,synthetic
Al 6061,7.62,-60.0,2.0,7.979659454851637,synthetic
Al 6061,3.048,-60.0,3.25,19.26800936334657,synthetic
Al 6061,4.948,70.0,3.25,14.20475667125506,synthetic
Al 6061,4.948,70.0,3.15,13.64141655435445,synthetic
Al 6061,3.683,70.0,3.25,19.047746934120852,synthetic
Al 6061,4.948,145.0,2.0,9.566343768007139,synthetic
Al 6061,3.048,-60.0,3.15,18.984249277803787,synthetic
Al 6061,4.948,145.0,4.0,17.368530459271586,synthetic
Al 6061,4.948,70.0,3.15,11.472774568951616,synthetic
Al 6061,7.62,70.0,2.0,5.89230123918275,synthetic
Al 6061,3.683,70.0,3.15,13.63082401984736,synthetic
Al 6061,4.948,-60.0,2.0,8.444632728495884,synthetic
Al 6061,7.62,70.0,2.0,7.179871209273369,synthetic
Al 6061,4.948,-60.0,3.15,13.208100231658776,synthetic
Al 6061,3.683,70.0,2.0,12.845615778709279,synthetic
Al 6061,7.62,70.0,2.0,5.89230123918275,synthetic
Al 6061,4.948,70.0,3.25,16.778571979530593,synthetic
Al 6061,3.048,145.0,2.0,19.150443560094608,synthetic
Al 6061,3.048,70.0,3.25,20.861537013215713,synthetic
Al 6061,7.62,-60.0,3.15,8.166588366965748,synthetic
Al 6061,3.048,70.0,3.15,19.95891673975233,synthetic
Al 6061,3.048,70.0,3.25,18.243621245707114,synthetic
Al 6061,4.948,145.0,2.0,6.4535198850482605,synthetic
Al 6061,4.948,-60.0,3.15,14.513362695019632,synthetic
Al 6061,7.62,-60.0,3.15,11.763754052195022,synthetic
Al 6061,3.683,70.0,3.15,13.642354548107187,synthetic
Al 6061,4.948,145.0,3.15,13.68417984359258,synthetic
Al 6061,4.948,70.0,3.15,13.079817552915785,synthetic
Al 6061,3.048,70.0,2.0,15.548813261406703,synthetic
Al 6061,7.62,70.0,3.15,9.42659255948826,synthetic
Al 6061,4.948,70.0,2.0,8.876580201135617,synthetic
Al 6061,3.048,-60.0,2.0,16.63981434215438,synthetic
Al 6061,7.62,70.0,3.15,10.612944585137289,synthetic
Al 6061,3.048,145.0,4.0,21.633427461890896,synthetic
Al 6061,7.62,70.0,2.0,7.884072520743089,synthetic
Al 6061,3.048,-60.0,2.0,14.197107679269447,synthetic
Al 6061,4.948,145.0,3.25,15.023438909323165,synthetic
Al 6061,4.948,-60.0,2.0,12.336629988918414,synthetic
Al 6061,7.62,145.0,3.25,11.506246868179137,synthetic
Al 6061,3.683,70.0,3.15,14.234379006080013,synthetic
Al 6061,3.683,145.0,3.25,17.739935214109448,synthetic
Al 6061,7.62,-60.0,2.0,5.89230123918275,synthetic
Al 6061,3.683,-60.0,4.0,19.906336068427724,synthetic
Al 6061,7.62,70.0,2.0,6.989661458919565,synthetic
Al 6061,7.62,70.0,2.0,8.359541679403762,synthetic
Al 6061,7.62,70.0,2.0,8.765834059724769,synthetic
Al 6061,7.62,70.0,3.25,12.431403287567822,synthetic
Al 6061,7.62,145.0,2.0,5.89230123918275,synthetic
Al 6061,4.948,-60.0,2.0,6.3487265279888465,synthetic
Al 6061,4.948,70.0,3.15,12.244527690453205,synthetic
Al 6061,7.62,-60.0,3.15,9.653323432048266,synthetic
Al 6061,3.048,145.0,3.15,16.509507371040236,synthetic
Al 6061,3.683,-60.0,3.25,17.274059102979663,synthetic
Al 6061,3.048,145.0,3.25,19.837483197152547,synthetic
Al 6061,4.948,145.0,2.0,11.697290511521933,synthetic
Al 6061,7.62,70.0,3.15,8.446453694882432,synthetic
Al 6061,4.948,-60.0,3.15,13.73062989345182,synthetic
Al 6061,3.683,70.0,3.15,16.35763440877149,synthetic
Al 6061,3.683,70.0,3.15,16.471780572004597,synthetic
Al 6061,7.62,145.0,3.15,6.151442386991622,synthetic
Al 6061,3.683,70.0,3.15,14.693358324091161,synthetic
Al 6061,3.048,70.0,2.0,13.228980928925704,synthetic
Al 6061,4.948,70.0,3.15,12.814891029341329,synthetic
Al 6061,3.048,70.0,2.0,11.998836541914608,synthetic
Al 6061,4.948,70.0,2.0,8.22143772546447,synthetic
Al 6061,4.948,145.0,3.15,12.274056131470513,synthetic
Al 6061,3.048,70.0,3.15,14.845271727487606,synthetic
Al 6061,4.948,70.0,3.15,11.703029488197439,synthetic
Al 6061,4.948,-60.0,2.0,9.660284770936606,synthetic
Al 6061,4.948,145.0,3.25,16.844024977191403,synthetic
Al 6061,4.948,70.0,3.15,12.758632912978905,synthetic
Al 6061,4.948,145.0,2.0,11.29044673975118,synthetic
Al 6061,3.048,70.0,4.0,19.172101941715976,synthetic
Al 6061,3.048,145.0,3.15,17.136042765291496,synthetic
Al 6061,3.048,70.0,3.15,19.78347457430009,synthetic

File: outputs/unpatched_baseline_train.csv
Material,Crack Length (mm),Test Temperature (F),Material Thickness (mm),Failure Load (kN),Source
A36 Steel,3.683,70.0,3.25,27.0,experimental
A36 Steel,3.683,70.0,3.25,27.9,experimental
A36 Steel,3.683,70.0,3.25,27.8,experimental
A36 Steel,3.683,-60.0,3.25,26.4,experimental
A36 Steel,3.683,-60.0,3.25,26.9,experimental
A36 Steel,3.683,-60.0,3.25,27.3,experimental
Al 6061,3.683,70.0,3.15,17.1,experimental
Al 6061,3.683,70.0,3.15,17.3,experimental
Al 6061,3.683,70.0,3.15,17.0,experimental
Al 6061,3.683,145.0,3.15,16.8,experimental
Al 6061,3.683,145.0,3.15,16.5,experimental
Al 6061,3.683,145.0,3.15,16.3,experimental
Al 6061,3.683,-60.0,3.15,16.8,experimental
Al 6061,3.683,-60.0,3.15,16.5,experimental
Al 6061,3.683,-60.0,3.15,16.9,experimental
Al 6061,3.683,70.0,4.65,25.6,experimental
Al 6061,3.683,70.0,4.65,25.3,experimental
Al 6061,3.683,70.0,4.65,25.9,experimental
Al 6061,3.683,145.0,4.65,25.7,experimental
Al 6061,3.683,145.0,4.65,25.2,experimental
Al 6061,3.683,145.0,4.65,25.5,experimental
Al 6061,3.048,70.0,2.0,12.1434885712678,calculated
Al 6061,4.948,70.0,2.0,8.94247089226837,calculated
Al 6061,7.62,70.0,2.0,6.10651639445209,calculated
Al 6061,4.948,70.0,3.15,14.0843916553227,calculated
Al 6061,7.62,70.0,3.15,9.61776332126204,calculated
Al 6061,3.048,145.0,2.0,11.717497855486,calculated
Al 6061,4.948,145.0,2.0,8.6287711219019,calculated
Al 6061,7.62,145.0,2.0,5.89230123918275,calculated
Al 6061,3.048,145.0,3.15,18.4550591223905,calculated
Al 6061,4.948,145.0,3.15,13.5903145169955,calculated
Al 6061,7.62,145.0,3.15,9.28037445171284,calculated
Al 6061,3.048,-60.0,2.0,11.9302429250598,calculated
Al 6061,4.948,-60.0,2.0,8.78543669464661,calculated
Al 6061,7.62,-60.0,2.0,5.99928295597414,calculated
Al 6061,3.048,-60.0,3.15,18.7901326069691,calculated
Al 6061,4.948,-60.0,3.15,13.8370627940684,calculated
Al 6061,7.62,-60.0,3.15,9.44887065565926,calculated
A36 Steel,3.048,70.0,2.0,20.018059605301,calculated
A36 Steel,4.948,70.0,2.0,14.7413088330851,calculated
A36 Steel,4.948,70.0,3.25,23.9546268537633,calculated
A36 Steel,3.048,70.0,4.0,40.0361192106021,calculated
A36 Steel,4.948,70.0,4.0,29.4826176661703,calculated
A36 Steel,7.62,70.0,4.0,20.1327004917053,calculated
A36 Steel,4.948,145.0,2.0,14.7357794599294,calculated
A36 Steel,3.048,145.0,3.25,32.5171453031534,calculated
A36 Steel,7.62,145.0,3.25,16.3516834334004,calculated
A36 Steel,3.048,145.0,4.0,40.0211019115734,calculated
A36 Steel,4.948,145.0,4.0,29.4715589198589,calculated
A36 Steel,3.048,-60.0,2.0,19.5099743214956,calculated
A36 Steel,4.948,-60.0,2.0,14.367154582883,calculated
A36 Steel,7.62,-60.0,2.0,9.81085273398615,calculated
A36 Steel,4.948,-60.0,3.25,23.346626197185,calculated
A36 Steel,7.62,-60.0,3.25,15.9426356927275,calculated
A36 Steel,3.048,-60.0,4.0,39.0199486429912,calculated
A36 Steel,4.948,-60.0,4.0,28.7343091657661,calculated
A36 Steel,7.62,-60.0,4.0,19.6217054679723,calculated
